Repository: Zhilong-Liang/Polymer-Miscibility-Image-Recognition

# Polymer-Compatibility-Image-Recognition

File: NIMS_image/NIMS_image_data_total.txt (part 1 of 8)
1_page4_image1_a
SEM micrographs of the surface of PVTriP(VPA)
Homogeneous, transparent and hygroscopic film without phase separation (SEM)
No phase separation occurred during solvent evaporation, hence homogeneous and transparent films formed. 
50
Compatible
Aslan, Ayse; Bozkurt, Ayhan , Journal of Power Sources , 191 , 2 , 442-447 (2009)

1_page4_image1_b
SEM micrographs of the surface of PVTriP(VPA)0.25
Homogeneous, transparent and hygroscopic film without phase separation (SEM)
No phase separation occurred during solvent evaporation, hence homogeneous and transparent films formed. 
50
Compatible
Aslan, Ayse; Bozkurt, Ayhan , Journal of Power Sources , 191 , 2 , 442-447 (2009)

3_page12_image1_a
SEM micrographs of the PA6/PC/EP blends: (a) S-0
PC phase could obviously be seen in the blend (SEM)
PC phases could obviously be seen in the PA6/PC blends without EP
10
Incompatible
Wang, Qi; Jiang, Yaogui; Li, Liping; Wang, Pan; Yang, Qi; Li, Guangxian , Journal of Macromolecular Science, Part B:	Physics , 51 , 1 , 96-108 (2012)

3_page12_image1_b
SEM micrographs of the PA6/PC/EP blends: (b) S1-1.0
Size of the PC phases decreased significantly with the addition of EP, boundaries between PC domains and PA6 matrix became obscure and size of the PC domains reduced (SEM)
it can be clearly seen that the boundaries between PC domains and PA6 matrix became obscure, and the sizes of the PC domains were reduced.
10
Partially compatible
Wang, Qi; Jiang, Yaogui; Li, Liping; Wang, Pan; Yang, Qi; Li, Guangxian , Journal of Macromolecular Science, Part B:	Physics , 51 , 1 , 96-108 (2012)

3_page12_image1_c
SEM micrographs of the PA6/PC/EP blends: (c) S2-1.0
Size of the PC domains extremely minimized, indicating dramatic improvement of compatibility between PA6 and PC (SEM)
the sizes of PC domains were extremely minimized, indicating the dramatic improvement of compatibility between PA6 and PC in S2-1.0.
10
Compatible
Wang, Qi; Jiang, Yaogui; Li, Liping; Wang, Pan; Yang, Qi; Li, Guangxian , Journal of Macromolecular Science, Part B:	Physics , 51 , 1 , 96-108 (2012)

3_page12_image1_d
SEM micrographs of the PA6/PC/EP blends: (d) S3-1.0
Size of the PC phases decreased significantly with the addition of EP (SEM)
None
10
Partially compatible
Wang, Qi; Jiang, Yaogui; Li, Liping; Wang, Pan; Yang, Qi; Li, Guangxian , Journal of Macromolecular Science, Part B:	Physics , 51 , 1 , 96-108 (2012)

3_page12_image1_e
SEM micrographs of the PA6/PC/EP blends: (e) S3-0.5
None
the size of PC phases to become smaller.
10
Compatible
Wang, Qi; Jiang, Yaogui; Li, Liping; Wang, Pan; Yang, Qi; Li, Guangxian , Journal of Macromolecular Science, Part B:	Physics , 51 , 1 , 96-108 (2012)

5_page9_image1_a
Optical micrographs of the spherulite texture at 128°C: (a) neat PP
None
None
50
Compatible
Doshev, P.; Lohse, G.; Henning, S.; Krumova, M.; Heuvelsland, A.; Michler, G.; Radusch, H.-J. , Journal of Applied Polymer Science , 101 , 5 , 2825-2837 (2006)

5_page9_image1_b
Optical micrographs of the spherulite texture at 128°C:  (b) PP/EP17
None
PP/EP17 represents a system with high extent of matrix/dispersed phase compatibility (low interfacial tension). PP/EP17 represents a system with high extent of matrix/dispersed phase compatibility (low interfacial tension). 
50
Compatible
Doshev, P.; Lohse, G.; Henning, S.; Krumova, M.; Heuvelsland, A.; Michler, G.; Radusch, H.-J. , Journal of Applied Polymer Science , 101 , 5 , 2825-2837 (2006)

5_page9_image1_c
Optical micrographs of the spherulite texture at 128°C: (c) PP/EP50
None
[Fig. 10(c)], the spherulite growth rate of the heterophasic copolymers is almost identical with those of the PP matrix, representing a balance between compatibility and viscosity effects.
50
Partially compatible
Doshev, P.; Lohse, G.; Henning, S.; Krumova, M.; Heuvelsland, A.; Michler, G.; Radusch, H.-J. , Journal of Applied Polymer Science , 101 , 5 , 2825-2837 (2006)

5_page9_image1_d
Optical micrographs of the spherulite texture at 128°C: (d) PP/EP82.
None
PP/EP17 represents a system with high extent of matrix/dispersed phase compatibility (low interfacial tension). This results in a highly irregular spherulitic structure as shown in Figure 10(d).
50
Incompatible
Doshev, P.; Lohse, G.; Henning, S.; Krumova, M.; Heuvelsland, A.; Michler, G.; Radusch, H.-J. , Journal of Applied Polymer Science , 101 , 5 , 2825-2837 (2006)

5_page10_image1_a
SEM micrographs of the materials (a) PP/EP82
None
Consistent with the demonstrated rheological properties, the material PP/EP82 exhibits a very coarse dispersion [Fig. 11(a)].
3
Incompatible
Doshev, P.; Lohse, G.; Henning, S.; Krumova, M.; Heuvelsland, A.; Michler, G.; Radusch, H.-J. , Journal of Applied Polymer Science , 101 , 5 , 2825-2837 (2006)

5_page10_image1_b
SEM micrographs of the materials (b) PP/EP70
Weight av. particle diameter of dispersed EPC; 1.8 micron
composite EPC particles comprised of amorphous shell with incorporated semicrystalline inclusions of cEPC are to be observed
3
Incompatible
Doshev, P.; Lohse, G.; Henning, S.; Krumova, M.; Heuvelsland, A.; Michler, G.; Radusch, H.-J. , Journal of Applied Polymer Science , 101 , 5 , 2825-2837 (2006)

5_page10_image1_c
SEM micrographs of the materials (c) PP/EP50
Weight av. particle diameter of dispersed EPC; 1.5 micron
composite EPC particles comprised of amorphous shell with incorporated semicrystalline inclusions of cEPC are to be observed
3
Partially compatible
Doshev, P.; Lohse, G.; Henning, S.; Krumova, M.; Heuvelsland, A.; Michler, G.; Radusch, H.-J. , Journal of Applied Polymer Science , 101 , 5 , 2825-2837 (2006)

5_page10_image1_d
SEM micrographs of the materials (d) PP/EP30
Weight av. particle diameter of dispersed EPC; 1.0 micron
exhibit only empty embeddings, indicating where the EPC particles originally resided. It is assumed that the dispersed phase is completely dissolved during the etching procedure. 
3
Compatible
Doshev, P.; Lohse, G.; Henning, S.; Krumova, M.; Heuvelsland, A.; Michler, G.; Radusch, H.-J. , Journal of Applied Polymer Science , 101 , 5 , 2825-2837 (2006)

5_page10_image1_e
SEM micrographs of the materials (e) PP/EP17
Weight av. particle diameter of dispersed EPC; 0.3 micron
At the other concentration edge, the EPC with the highest propylene content organizes itself in a very fine dispersion [Fig. 11(e)].
3
Compatible
Doshev, P.; Lohse, G.; Henning, S.; Krumova, M.; Heuvelsland, A.; Michler, G.; Radusch, H.-J. , Journal of Applied Polymer Science , 101 , 5 , 2825-2837 (2006)

5_page11_image2
Internal domain structure of PP/EP82
None
The core is composed of PE crystalline lamellae originating from EPC fractions possessing long ethylene sequences. Considering the lamellae thickness, it is suggested that almost a linear PE fraction is present in the material PP/EP82.
0.1
Incompatible
Doshev, P.; Lohse, G.; Henning, S.; Krumova, M.; Heuvelsland, A.; Michler, G.; Radusch, H.-J. , Journal of Applied Polymer Science , 101 , 5 , 2825-2837 (2006)

5_page11_image3
TEM micrograph of the material PP/EP17
None
A rather blurred interface is observed between the PP matrix and the propylene-rich dispersed phase. It is attributed to the strong matrix-dispersed phase interactions and interfacial adhesion in this material.
0.1
Compatible
Doshev, P.; Lohse, G.; Henning, S.; Krumova, M.; Heuvelsland, A.; Michler, G.; Radusch, H.-J. , Journal of Applied Polymer Science , 101 , 5 , 2825-2837 (2006)

12_page8_image1_a
TEM images showing the phase separated blends of (a,b) 85/15 PaMSAN/PMMA blend
[Morphology of sample annealed at 220C for 5h, then quenched] P(alpha)MSAN phase selectively filled with CNTs, PMMA droplets dispersed in P(alpha)MSAN matrix, av. droplet diam.=0.1micron (TEM)
None
1
Partially compatible
Oezdilek, Ceren; Bose, Suryasarathi; Leys, Jan; Seo, Jin Won; Wuebbenhorst, Michael; Moldenaers, Paula , Polymer , 52 , 20 , 4480-4489 (2011)

12_page8_image1_b
TEM images showing the phase separated blends of (a,b) 85/15 PaMSAN/PMMA blend
[Morphology of sample annealed at 220C for 5h, then quenched] droplets of P(alpha)MSAN in which CNTCOOH nicely dispersed, distinctly observed in the PMMA matrix (TEM)
None
1
Partially compatible
Oezdilek, Ceren; Bose, Suryasarathi; Leys, Jan; Seo, Jin Won; Wuebbenhorst, Michael; Moldenaers, Paula , Polymer , 52 , 20 , 4480-4489 (2011)

12_page8_image1_c
TEM images showing the phase separated blends of (c,d) 15/85 PaMSAN/PMMA blend
[Morphology of sample annealed at 220C for 5h, then quenched] P(alpha)MSAN phase selectively filled with CNTs, PMMA droplets dispersed in P(alpha)MSAN matrix, av. droplet diam.=0.1micron (TEM)
None
1
Incompatible
Oezdilek, Ceren; Bose, Suryasarathi; Leys, Jan; Seo, Jin Won; Wuebbenhorst, Michael; Moldenaers, Paula , Polymer , 52 , 20 , 4480-4489 (2011)

12_page8_image1_d
TEM images showing the phase separated blends of (c,d) 15/85 PaMSAN/PMMA blend
Morphology:	[Morphology of sample annealed at 220C for 5h, then quenched] P(alpha)MSAN phase with CNTPE appeared in the form of coarsened droplets which show connectivity (TEM)
None
1
Incompatible
Oezdilek, Ceren; Bose, Suryasarathi; Leys, Jan; Seo, Jin Won; Wuebbenhorst, Michael; Moldenaers, Paula , Polymer , 52 , 20 , 4480-4489 (2011)

12_page8_image1_e
TEM images showing the phase separated blends of (e,f) 60/40 PaMSAN/PMMA blend
Morphology:	[Morphology of sample annealed at 220C for 5h, then quenched] droplet-matrix type morphology appeared rather than co-continuous and no indication of a percolating network of CNTs observed (TEM)
None
2
Incompatible
Oezdilek, Ceren; Bose, Suryasarathi; Leys, Jan; Seo, Jin Won; Wuebbenhorst, Michael; Moldenaers, Paula , Polymer , 52 , 20 , 4480-4489 (2011)

12_page8_image1_f
TEM images showing the phase separated blends of (e,f) 60/40 PaMSAN/PMMA blend
[Morphology of sample annealed at 220C for 5h, then quenched] droplet-matrix type morphology appeared rather than co-continuous and no indication of a percolating network of CNTs observed (TEM)
None
2
Incompatible
Oezdilek, Ceren; Bose, Suryasarathi; Leys, Jan; Seo, Jin Won; Wuebbenhorst, Michael; Moldenaers, Paula , Polymer , 52 , 20 , 4480-4489 (2011)

15_page3_image1_a1
Scanning electron micrographs of isotactic polypropylene/high‐density polyethylene/carbon black composites with 1, 3, and 5 phr CB prepared by compounding procedures A, B, C, and D.
Two phase morphology, HDPE phase dispersed in iPP matrix and CB particles mainly distributed in HDPE phase (SEM)
None
5
Incompatible
Yin, Chao-Lu; Liu, Zheng-Ying; Gao, Yong-Juan; Yang, Ming-Bo , Polymers for Advanced Technologies , 23 , 7 , 1112-1120 (2012)

15_page3_image1_a3
Scanning electron micrographs of isotactic polypropylene/high‐density polyethylene/carbon black composites with 1, 3, and 5 phr CB prepared by compounding procedures A, B, C, and D.
Two phase morphology, HDPE phase dispersed in iPP matrix and CB particles mainly distributed in HDPE phase (SEM)
None
5
Incompatible
Yin, Chao-Lu; Liu, Zheng-Ying; Gao, Yong-Juan; Yang, Ming-Bo , Polymers for Advanced Technologies , 23 , 7 , 1112-1120 (2012)

15_page3_image1_a5
Scanning electron micrographs of isotactic polypropylene/high‐density polyethylene/carbon black composites with 1, 3, and 5 phr CB prepared by compounding procedures A, B, C, and D.
Two phase morphology, HDPE phase dispersed in iPP matrix and CB particles mainly distributed in HDPE phase (SEM)
None
5
Incompatible
Yin, Chao-Lu; Liu, Zheng-Ying; Gao, Yong-Juan; Yang, Ming-Bo , Polymers for Advanced Technologies , 23 , 7 , 1112-1120 (2012)

15_page3_image1_b1
Scanning electron micrographs of isotactic polypropylene/high‐density polyethylene/carbon black composites with 1, 3, and 5 phr CB prepared by compounding procedures A, B, C, and D.
Two phase morphology, HDPE phase dispersed in iPP matrix and CB particles mainly distributed in HDPE phase (SEM)
None
5
Incompatible
Yin, Chao-Lu; Liu, Zheng-Ying; Gao, Yong-Juan; Yang, Ming-Bo , Polymers for Advanced Technologies , 23 , 7 , 1112-1120 (2012)

15_page3_image1_b3
Scanning electron micrographs of isotactic polypropylene/high‐density polyethylene/carbon black composites with 1, 3, and 5 phr CB prepared by compounding procedures A, B, C, and D.
Two phase morphology, HDPE phase dispersed in iPP matrix and CB particles mainly distributed in HDPE phase (SEM)
None
5
Incompatible
Yin, Chao-Lu; Liu, Zheng-Ying; Gao, Yong-Juan; Yang, Ming-Bo , Polymers for Advanced Technologies , 23 , 7 , 1112-1120 (2012)

15_page3_image1_b5
Scanning electron micrographs of isotactic polypropylene/high‐density polyethylene/carbon black composites with 1, 3, and 5 phr CB prepared by compounding procedures A, B, C, and D.
Two phase morphology, HDPE phase dispersed in iPP matrix and CB particles mainly distributed in HDPE phase (SEM)
None
5
Incompatible
Yin, Chao-Lu; Liu, Zheng-Ying; Gao, Yong-Juan; Yang, Ming-Bo , Polymers for Advanced Technologies , 23 , 7 , 1112-1120 (2012)

15_page3_image1_c1
Scanning electron micrographs of isotactic polypropylene/high‐density polyethylene/carbon black composites with 1, 3, and 5 phr CB prepared by compounding procedures A, B, C, and D.
Two phase morphology, HDPE phase dispersed in iPP matrix and CB particles mainly distributed in HDPE phase (SEM)
None
5
Incompatible
Yin, Chao-Lu; Liu, Zheng-Ying; Gao, Yong-Juan; Yang, Ming-Bo , Polymers for Advanced Technologies , 23 , 7 , 1112-1120 (2012)

15_page3_image1_c3
Scanning electron micrographs of isotactic polypropylene/high‐density polyethylene/carbon black composites with 1, 3, and 5 phr CB prepared by compounding procedures A, B, C, and D.
Two phase morphology, HDPE phase dispersed in iPP matrix and CB particles mainly distributed in HDPE phase (SEM)
None
5
Incompatible
Yin, Chao-Lu; Liu, Zheng-Ying; Gao, Yong-Juan; Yang, Ming-Bo , Polymers for Advanced Technologies , 23 , 7 , 1112-1120 (2012)

15_page3_image1_c5
Scanning electron micrographs of isotactic polypropylene/high‐density polyethylene/carbon black composites with 1, 3, and 5 phr CB prepared by compounding procedures A, B, C, and D.
Two phase morphology, HDPE phase dispersed in iPP matrix and CB particles mainly distributed in HDPE phase (SEM)
None
5
Incompatible
Yin, Chao-Lu; Liu, Zheng-Ying; Gao, Yong-Juan; Yang, Ming-Bo , Polymers for Advanced Technologies , 23 , 7 , 1112-1120 (2012)

15_page3_image1_d1
Scanning electron micrographs of isotactic polypropylene/high‐density polyethylene/carbon black composites with 1, 3, and 5 phr CB prepared by compounding procedures A, B, C, and D.
Two phase morphology, HDPE phase dispersed in iPP matrix and CB particles mainly distributed in HDPE phase (SEM)
None
5
Incompatible
Yin, Chao-Lu; Liu, Zheng-Ying; Gao, Yong-Juan; Yang, Ming-Bo , Polymers for Advanced Technologies , 23 , 7 , 1112-1120 (2012)

15_page3_image1_d3
Scanning electron micrographs of isotactic polypropylene/high‐density polyethylene/carbon black composites with 1, 3, and 5 phr CB prepared by compounding procedures A, B, C, and D.
Two phase morphology, HDPE phase dispersed in iPP matrix and CB particles mainly distributed in HDPE phase (SEM)
None
5
Incompatible
Yin, Chao-Lu; Liu, Zheng-Ying; Gao, Yong-Juan; Yang, Ming-Bo , Polymers for Advanced Technologies , 23 , 7 , 1112-1120 (2012)

15_page3_image1_d5
Scanning electron micrographs of isotactic polypropylene/high‐density polyethylene/carbon black composites with 1, 3, and 5 phr CB prepared by compounding procedures A, B, C, and D.
Two phase morphology, HDPE phase dispersed in iPP matrix and CB particles mainly distributed in HDPE phase (SEM)
None
5
Incompatible
Yin, Chao-Lu; Liu, Zheng-Ying; Gao, Yong-Juan; Yang, Ming-Bo , Polymers for Advanced Technologies , 23 , 7 , 1112-1120 (2012)

22_page7_image5
SEM micrograph of fracture surface of HDPE/PA-6
PA-6 particle size;large(2-5micron)
PA-6 phase dispersed in the polyethylene matrix. The PA-6 particles appear to be spherical, and the interfacial adhesion of the PA-6 particles with the polyethylene matrix is weak.
5
Incompatible
Mehrabzadeh, Mahmood; Kamal, Musa R. , Canadian Journal of Chemical Engineering , 80 , 6 , 1083-1092 (2002)

22_page8_image2
SEM micrograph of fracture surface of (HDPE+MPE)/ PA-6.
None
Upon addition of 20 wt% MPE, based on HDPE in the blends, the PA-6 particle size becomes smaller and the interfacial adhesion between the two phases is improved (Figure 15).
5
Partially compatible
Mehrabzadeh, Mahmood; Kamal, Musa R. , Canadian Journal of Chemical Engineering , 80 , 6 , 1083-1092 (2002)

28_page9_image2_a
SEM micrographs obtained from PHB/PCL 70:30 samples.
(SEM) average particle size of PCL 5micron
On the other hand, in the PHB/PCL120k blend, coalescence probably occurred. The average particle size, Dn, was reduced from ?5 mm in the blend containing PCL120k.
5
Incompatible
Lovera, Deliani; Marquez, Leni; Balsamo, Vittoria; Taddei, Antonieta; Castelli, Cristina; Muller, Alejandro J. , Macromolecular Chemistry and Physics , 208 , 9 , 924-937 (2007)

28_page9_image2_b
SEM micrographs obtained from PHB/PCL 70:30 samples.
(SEM) average particle size of PCL 0.8micron
0.8 mm in PHB/PCL0.6k. The improved miscibility found in the blends containing low molecular weight modified PCL, leads to the formation of smaller particles
5
Compatible
Lovera, Deliani; Marquez, Leni; Balsamo, Vittoria; Taddei, Antonieta; Castelli, Cristina; Muller, Alejandro J. , Macromolecular Chemistry and Physics , 208 , 9 , 924-937 (2007)

29_page7_image1_a
SEM images showing the morphologies of samples with and without FMWCNTs. (a) HDPE/PA6
Sea-island morphology, dispersed PA6 particles are uniform spherical shape with av. diam. of ca.2.1micron (SEM), crystal structue of PA6=alpha-form (WAXD)
Sea-island morphology, dispersed PA6 particles are uniform spherical shape with av. diam. of ca.2.1micron (SEM), crystal structue of PA6=alpha-form (WAXD)
20
Incompatible
Xiang, Fangming; Wu, Jun; Liu, Li; Huang, Ting; Wang, Yong; Chen, Chen; Peng, Ya; Jiang, Chongxi; Zhou, Zuowan , Polymers for Advanced Technologies , 22 , 12 , 2533-2542 (2011)

29_page7_image1_b
SEM images showing the morphologies of samples with and without FMWCNTs. (b) PA6//FMWCNTs/HDPE
Sea-island morphology, dispersed PA6 particles are uniform spherical shape with av. diam. of ca.2.1micron (SEM), crystal structue of PA6=alpha-form (WAXD)
Sea-island morphology, dispersed PA6 particles are uniform spherical shape with av. diam. of ca.2.1micron (SEM), crystal structue of PA6=alpha-form (WAXD)
20
Incompatible
Xiang, Fangming; Wu, Jun; Liu, Li; Huang, Ting; Wang, Yong; Chen, Chen; Peng, Ya; Jiang, Chongxi; Zhou, Zuowan , Polymers for Advanced Technologies , 22 , 12 , 2533-2542 (2011)

29_page7_image1_c
SEM images showing the morphologies of samples with and without FMWCNTs. (c) HDPE/FMWCNTs/PA6
Sea-island morphology, dispersed PA6 particles are uniform spherical shape with av. diam. of ca.2.1micron (SEM), crystal structue of PA6=alpha-form (WAXD)
Sea-island morphology, dispersed PA6 particles are uniform spherical shape with av. diam. of ca.2.1micron (SEM), crystal structue of PA6=alpha-form (WAXD)
20
Incompatible
Xiang, Fangming; Wu, Jun; Liu, Li; Huang, Ting; Wang, Yong; Chen, Chen; Peng, Ya; Jiang, Chongxi; Zhou, Zuowan , Polymers for Advanced Technologies , 22 , 12 , 2533-2542 (2011)

31_page6_image1_a
SEM images of fracture surface, of a: PN0
None
The nanotubes are almost uniformly dispersed in the polymer matrix.
4
Compatible
Rahmatpour, Ali; Aalaie, Jamal , Journal of Macromolecular Science, Part B: Physics , 47 , 5 , 929-941 (2008)

31_page6_image1_b
SEM images of fracture surface, of b: PN1
MWCNT almost uniformly dispersed in polymer matrix (SEM)
The nanotubes are almost uniformly dispersed in the polymer matrix.
4
Compatible
Rahmatpour, Ali; Aalaie, Jamal , Journal of Macromolecular Science, Part B: Physics , 47 , 5 , 929-941 (2008)

31_page6_image1_c
SEM images of fracture surface, of c: PN2
MWCNT almost uniformly dispersed in polymer matrix (SEM)
The nanotubes are almost uniformly dispersed in the polymer matrix.
4
Compatible
Rahmatpour, Ali; Aalaie, Jamal , Journal of Macromolecular Science, Part B: Physics , 47 , 5 , 929-941 (2008)

31_page7_image1
SEM images of fracture surface, of d: PN4
MWCNT almost uniformly dispersed in polymer matrix, some aggregates and poorer dispersion observed (SEM)
So aggregates and poor dispersion of MWNTs can be seen with incorporation of higher MWNT content
4
Partially compatible
Rahmatpour, Ali; Aalaie, Jamal , Journal of Macromolecular Science, Part B: Physics , 47 , 5 , 929-941 (2008)

39_page4_image1_a
Cryofractured surfaces of the injection moulded impact specimens of the blends with (a) 2.5 mPEO
miscible blend(single Tg)
the particle size was rather homogeneous indicating an adequate mixing, regardless of mPEO content.
6
Compatible
Zabaleta, A.; Gonzalez, I.; Eguiazabal, J. I.; Nazabal, J. , European Polymer Journal , 45 , 2 , 466-473 (2009)

39_page4_image1_b
Cryofractured surfaces of the injection moulded impact specimens of the blends with (b) 7.5 mPEO
miscible blend(single Tg)
the particle size was rather homogeneous indicating an adequate mixing, regardless of mPEO content.
6
Compatible
Zabaleta, A.; Gonzalez, I.; Eguiazabal, J. I.; Nazabal, J. , European Polymer Journal , 45 , 2 , 466-473 (2009)

43_page6_image2_a
SEM micrographs of the fractured surfaces of: (a) 93/7 PEN–A8 blend
Immiscible,LCP Vectra-A(VA) droplet(0.2-0.5micron);SEM
A two-phase morphology with scarce adhesion was always observed for all blends.
5
Incompatible
Minkova, L.; Magagnini, P. L. , Polymer , 42 , 13 , 5607-5613 (2001)

43_page6_image2_b
SEM micrographs of the fractured surfaces of: (b) 87/13 PEN–A8 blend
Immiscible,LCP Vectra-A(VA) droplet(1-2micron);SEM
A two-phase morphology with scarce adhesion was always observed for all blends.
5
Incompatible
Minkova, L.; Magagnini, P. L. , Polymer , 42 , 13 , 5607-5613 (2001)

45_page9_image1_a
SEM micrographs of the cryofractured surfaces of the 75/25 LD08/PA without EGMA.
None
A quantitative evaluation of the size reduction of the minor phase particles was sometimes impossible because the latter had irregular geometry in some of the uncompatibilized blends, such as the 75/25, 60/40 and 40/60 LD03/PA and the 40/60 LD08/PA 
10
Incompatible
Chiono, Valeria; Filippi, Sara; Yordanov, Hristo; Minkova, Lilyia; Magagnini, Pierluigi , Polymer , 44 , 8 , 2423-2432 (2003)

45_page9_image1_b
SEM micrographs of the cryofractured surfaces of the 75/25 LD03/PA  without EGMA.
None
A quantitative evaluation of the size reduction of the minor phase particles was sometimes impossible because the latter had irregular geometry in some of the uncompatibilized blends, such as the 75/25, 60/40 and 40/60 LD03/PA and the 40/60 LD08/PA 
20
Incompatible
Chiono, Valeria; Filippi, Sara; Yordanov, Hristo; Minkova, Lilyia; Magagnini, Pierluigi , Polymer , 44 , 8 , 2423-2432 (2003)

45_page9_image1_c
SEM micrographs of the cryofractured surfaces of the 75/25 LD08/PA with 2 phr EGMA.
None
Nevertheless, the morphological characterization clearly demonstrated that the addition of 2 phr EGMA into the LDPE/PA blends causes a strong improvement of the minor phase dispersion.
10
Partially compatible
Chiono, Valeria; Filippi, Sara; Yordanov, Hristo; Minkova, Lilyia; Magagnini, Pierluigi , Polymer , 44 , 8 , 2423-2432 (2003)

45_page9_image1_d
SEM micrographs of the cryofractured surfaces of the 75/25 LD03/PA with 2 phr EGMA.
None
Nevertheless, the morphological characterization clearly demonstrated that the addition of 2 phr EGMA into the LDPE/PA blends causes a strong improvement of the minor phase dispersion.
10
Partially compatible
Chiono, Valeria; Filippi, Sara; Yordanov, Hristo; Minkova, Lilyia; Magagnini, Pierluigi , Polymer , 44 , 8 , 2423-2432 (2003)

45_page9_image2_a
SEM micrographs of the cryofractured surfaces of the 40/60 LD08/PA without EGMA.
None
A quantitative evaluation of the size reduction of the minor phase particles was sometimes impossible because the latter had irregular geometry in some of the uncompatibilized blends, such as the 75/25, 60/40 and 40/60 LD03/PA and the 40/60 LD08/PA 
20
Incompatible
Chiono, Valeria; Filippi, Sara; Yordanov, Hristo; Minkova, Lilyia; Magagnini, Pierluigi , Polymer , 44 , 8 , 2423-2432 (2003)

45_page9_image2_b
SEM micrographs of the cryofractured surfaces of the 40/60 LD08/PA without EGMA.
None
A quantitative evaluation of the size reduction of the minor phase particles was sometimes impossible because the latter had irregular geometry in some of the uncompatibilized blends, such as the 75/25, 60/40 and 40/60 LD03/PA and the 40/60 LD08/PA 
20
Incompatible
Chiono, Valeria; Filippi, Sara; Yordanov, Hristo; Minkova, Lilyia; Magagnini, Pierluigi , Polymer , 44 , 8 , 2423-2432 (2003)

45_page9_image2_c
SEM micrographs of the cryofractured surfaces of the 40/60 LD08/PA without EGMA.
None
The effectiveness of EGMA as a reactive compatibilizer was found 
5
Partially compatible
Chiono, Valeria; Filippi, Sara; Yordanov, Hristo; Minkova, Lilyia; Magagnini, Pierluigi , Polymer , 44 , 8 , 2423-2432 (2003)

45_page9_image2_d
SEM micrographs of the cryofractured surfaces of the 40/60 LD08/PA without EGMA.
None
The effectiveness of EGMA as a reactive compatibilizer was found 
5
Partially compatible
Chiono, Valeria; Filippi, Sara; Yordanov, Hristo; Minkova, Lilyia; Magagnini, Pierluigi , Polymer , 44 , 8 , 2423-2432 (2003)

46_page4_image1_a1
ESEM micrographs of the fracture surfaces of failed specimens from impact test for epoxies modified with (a) 10 phr of Mn 24,000 PEEK (Left: before etching; Magnification: 2000?)
Two-phase morphology (SEM)
Two-phase morphology (known as isolated domain morphology) of the blends with dispersed thermoplastic particles in continuous epoxy matrix was observed.it is observed that dimension of the dispersed particles increased with the content of Mn 24,000 PEEK.
50
Incompatible
Luo, Ye; Zhang, Ming; Dang, Guodong; Li, Yan; An, Xuefeng; Chen, Chunhai; Yi, Xiaosu , Journal of Applied Polymer Science , 122 , 3 , 1758-1765 (2011)

46_page4_image1_a2
ESEM micrographs of the fracture surfaces of failed specimens from impact test for epoxies modified with (a) 10 phr of Mn 24,000 PEEK (Right: after etching; Magnification: 2000?)
Two-phase morphology (SEM)
Two-phase morphology (known as isolated domain morphology) of the blends with dispersed thermoplastic particles in continuous epoxy matrix was observed.it is observed that dimension of the dispersed particles increased with the content of Mn 24,000 PEEK.
50
Incompatible
Luo, Ye; Zhang, Ming; Dang, Guodong; Li, Yan; An, Xuefeng; Chen, Chunhai; Yi, Xiaosu , Journal of Applied Polymer Science , 122 , 3 , 1758-1765 (2011)

46_page4_image1_b1
ESEM micrographs of the fracture surfaces of failed specimens from impact test for epoxies modified with (a) 20 phr of Mn 24,000 PEEK (Left: before etching; Magnification: 2000?)
Two-phase morphology (SEM)
Two-phase morphology (known as isolated domain morphology) of the blends with dispersed thermoplastic particles in continuous epoxy matrix was observed.it is observed that dimension of the dispersed particles increased with the content of Mn 24,000 PEEK.
50
Incompatible
Luo, Ye; Zhang, Ming; Dang, Guodong; Li, Yan; An, Xuefeng; Chen, Chunhai; Yi, Xiaosu , Journal of Applied Polymer Science , 122 , 3 , 1758-1765 (2011)

46_page4_image1_b2
ESEM micrographs of the fracture surfaces of failed specimens from impact test for epoxies modified with (a) 20 phr of Mn 24,000 PEEK (Right: after etching; Magnification: 2000?)
Two-phase morphology (SEM)
Two-phase morphology (known as isolated domain morphology) of the blends with dispersed thermoplastic particles in continuous epoxy matrix was observed.it is observed that dimension of the dispersed particles increased with the content of Mn 24,000 PEEK.
50
Incompatible
Luo, Ye; Zhang, Ming; Dang, Guodong; Li, Yan; An, Xuefeng; Chen, Chunhai; Yi, Xiaosu , Journal of Applied Polymer Science , 122 , 3 , 1758-1765 (2011)

46_page4_image1_c1
ESEM micrographs of the fracture surfaces of failed specimens from impact test for epoxies modified with (a) 25 phr of Mn 24,000 PEEK (Left: before etching; Magnification: 2000?)
Two-phase morphology (SEM)
Two-phase morphology (known as isolated domain morphology) of the blends with dispersed thermoplastic particles in continuous epoxy matrix was observed.it is observed that dimension of the dispersed particles increased with the content of Mn 24,000 PEEK.
50
Incompatible
Luo, Ye; Zhang, Ming; Dang, Guodong; Li, Yan; An, Xuefeng; Chen, Chunhai; Yi, Xiaosu , Journal of Applied Polymer Science , 122 , 3 , 1758-1765 (2011)

46_page4_image1_c2
ESEM micrographs of the fracture surfaces of failed specimens from impact test for epoxies modified with (a) 25 phr of Mn 24,000 PEEK (Right: after etching; Magnification: 2000?)
Two-phase morphology (SEM)
Two-phase morphology (known as isolated domain morphology) of the blends with dispersed thermoplastic particles in continuous epoxy matrix was observed.it is observed that dimension of the dispersed particles increased with the content of Mn 24,000 PEEK.
50
Incompatible
Luo, Ye; Zhang, Ming; Dang, Guodong; Li, Yan; An, Xuefeng; Chen, Chunhai; Yi, Xiaosu , Journal of Applied Polymer Science , 122 , 3 , 1758-1765 (2011)

46_page5_image1_a
ESEM micrographs of the fracture surfaces of failed specimens from impact test for epoxies modified with (a) 5 phr of Mn 9500 PEEK (before etching; Magnification: 2000?).
Two-phase morphology (SEM), diam. of dispersed PEEK particle Dn=1.79micron, Dw=1.82micron
Again, a two-phase morphology of the blend system was observed, with discrete thermoplastic-rich phase dispersed in the continuous epoxy-rich phase. However, the irregular particles, which appeared in the epoxies modified with Mn 24,000 PEEK, were not observed anymore.
50
Incompatible
Luo, Ye; Zhang, Ming; Dang, Guodong; Li, Yan; An, Xuefeng; Chen, Chunhai; Yi, Xiaosu , Journal of Applied Polymer Science , 122 , 3 , 1758-1765 (2011)

46_page5_image1_b
ESEM micrographs of the fracture surfaces of failed specimens from impact test for epoxies modified with (b) 10 phr of Mn 9500 PEEK (before etching; Magnification: 2000?).
Two-phase morphology (SEM), diam. of dispersed PEEK particle Dn=3.77micron, Dw=4.27micron
Again, a two-phase morphology of the blend system was observed, with discrete thermoplastic-rich phase dispersed in the continuous epoxy-rich phase. However, the irregular particles, which appeared in the epoxies modified with Mn 24,000 PEEK, were not observed anymore.
50
Incompatible
Luo, Ye; Zhang, Ming; Dang, Guodong; Li, Yan; An, Xuefeng; Chen, Chunhai; Yi, Xiaosu , Journal of Applied Polymer Science , 122 , 3 , 1758-1765 (2011)

46_page5_image1_c
ESEM micrographs of the fracture surfaces of failed specimens from impact test for epoxies modified with (c) 15 phr of Mn 9500 PEEK (before etching; Magnification: 2000?).
Two-phase morphology (SEM), diam. of dispersed PEEK particle Dn=2.16micron, Dw=2.20micron
Again, a two-phase morphology of the blend system was observed, with discrete thermoplastic-rich phase dispersed in the continuous epoxy-rich phase. However, the irregular particles, which appeared in the epoxies modified with Mn 24,000 PEEK, were not observed anymore.
50
Incompatible
Luo, Ye; Zhang, Ming; Dang, Guodong; Li, Yan; An, Xuefeng; Chen, Chunhai; Yi, Xiaosu , Journal of Applied Polymer Science , 122 , 3 , 1758-1765 (2011)

46_page5_image1_d
ESEM micrographs of the fracture surfaces of failed specimens from impact test for epoxies modified with (d) 20 phr of Mn 9500 PEEK (before etching; Magnification: 2000?).
Two-phase morphology (SEM), diam. of dispersed PEEK particle Dn=2.60micron, Dw=2.72micron
Again, a two-phase morphology of the blend system was observed, with discrete thermoplastic-rich phase dispersed in the continuous epoxy-rich phase. However, the irregular particles, which appeared in the epoxies modified with Mn 24,000 PEEK, were not observed anymore.
50
Incompatible
Luo, Ye; Zhang, Ming; Dang, Guodong; Li, Yan; An, Xuefeng; Chen, Chunhai; Yi, Xiaosu , Journal of Applied Polymer Science , 122 , 3 , 1758-1765 (2011)

46_page5_image1_e
ESEM micrographs of the fracture surfaces of failed specimens from impact test for epoxies modified with (e) 25 phr of Mn 9500 PEEK (before etching; Magnification: 2000?).
Two-phase morphology (SEM), diam. of dispersed PEEK particle Dn=2.13micron, Dw=2.18micron
Again, a two-phase morphology of the blend system was observed, with discrete thermoplastic-rich phase dispersed in the continuous epoxy-rich phase. However, the irregular particles, which appeared in the epoxies modified with Mn 24,000 PEEK, were not observed anymore.
50
Incompatible
Luo, Ye; Zhang, Ming; Dang, Guodong; Li, Yan; An, Xuefeng; Chen, Chunhai; Yi, Xiaosu , Journal of Applied Polymer Science , 122 , 3 , 1758-1765 (2011)

49_page6_image1_b
Optical microscopes of SPS and SPS/APS blends following nonisothermal crystallization with 2 °C/min cooling rate (scale bar 5 80 mm); (B) S7A3
Single Tg;miscibled blend
Miscibility was evidenced by a depression of Tm and a single Tg changing with composition.
80
Compatible
Park, Joon-Yong; Kwon, Moo Hyun; Park, O. Ok , Journal of Polymer Science, Part B:	Polymer Physics , 38 , 23 , 3001-3008 (2000)

49_page6_image1_c
Optical microscopes of SPS and SPS/APS blends following nonisothermal crystallization with 2 °C/min cooling rate (scale bar 5 80 mm); (C) S5A5
Single Tg;miscibled blend
Miscibility was evidenced by a depression of Tm and a single Tg changing with composition.
80
Compatible
Park, Joon-Yong; Kwon, Moo Hyun; Park, O. Ok , Journal of Polymer Science, Part B:	Polymer Physics , 38 , 23 , 3001-3008 (2000)

49_page6_image1_d
Optical microscopes of SPS and SPS/APS blends following nonisothermal crystallization with 2 °C/min cooling rate (scale bar 5 80 mm); (D) S3A7
Single Tg;miscibled blend
Miscibility was evidenced by a depression of Tm and a single Tg changing with composition.
80
Compatible
Park, Joon-Yong; Kwon, Moo Hyun; Park, O. Ok , Journal of Polymer Science, Part B:	Polymer Physics , 38 , 23 , 3001-3008 (2000)

52_page3_image2_b
Optical micrographs (same magnification, with bar =100 mm) of the spherulitic morphology of neat and blended PBSU (90/10) crystallized at various temperatures: b) 90/10 at 80 8C
Tc<90C banded spherulites observed
The spherulitic morphology and growth, overall isothermal crystallization kinetics and hydrophilicity of PBSU were investigated by POM, DSC and WCA measurements in its miscible blends with PEO.
100
Compatible
Lu, Jiaoming; Qiu, Zhaobin; Yang, Wantai , Macromolecular Materials and Engineering , 293 , 11 , 930-938 (2008)

52_page3_image2_d
Optical micrographs (same magnification, with bar =100 mm) of the spherulitic morphology of neat and blended PBSU (90/10) crystallized at various temperatures: d) 90/10 at 85 8C
Tc<90C banded spherulites observed
The spherulitic morphology and growth, overall isothermal crystallization kinetics and hydrophilicity of PBSU were investigated by POM, DSC and WCA measurements in its miscible blends with PEO.
100
Compatible
Lu, Jiaoming; Qiu, Zhaobin; Yang, Wantai , Macromolecular Materials and Engineering , 293 , 11 , 930-938 (2008)

52_page3_image2_f
Optical micrographs (same magnification, with bar =100 mm) of the spherulitic morphology of neat and blended PBSU (90/10) crystallized at various temperatures: f) 90/10 at 90 8C
Tc<90C banded spherulites observed
The spherulitic morphology and growth, overall isothermal crystallization kinetics and hydrophilicity of PBSU were investigated by POM, DSC and WCA measurements in its miscible blends with PEO.
100
Compatible
Lu, Jiaoming; Qiu, Zhaobin; Yang, Wantai , Macromolecular Materials and Engineering , 293 , 11 , 930-938 (2008)

61_page4_image1_a
SEM images for PP/PDBPP systems before and after compatibilization with PPMA: (A) PP/10% PDBPP
None
Before compatibilization, the interfaces between flame-retardant PDBPP and the polymeric matrix are clearly apparent
50
Incompatible
Song, Pingan; Shen, Yu; Du, Baoxian; Peng, Mao; Shen, Lie; Fang, Zhengping , ACS Applied Materials & Interfaces , 1 , 2 , 452-459 (2009)

61_page4_image1_b
SEM images for PP/PDBPP systems before and after compatibilization with PPMA: (B) PP/20% PDBPP
None
Before compatibilization, the interfaces between flame-retardant PDBPP and the polymeric matrix are clearly apparent
50
Incompatible
Song, Pingan; Shen, Yu; Du, Baoxian; Peng, Mao; Shen, Lie; Fang, Zhengping , ACS Applied Materials & Interfaces , 1 , 2 , 452-459 (2009)

61_page4_image1_c
SEM images for PP/PDBPP systems before and after compatibilization with PPMA: (C) PP/30% PDBPP
None
Before compatibilization, the interfaces between flame-retardant PDBPP and the polymeric matrix are clearly apparent
50
Incompatible
Song, Pingan; Shen, Yu; Du, Baoxian; Peng, Mao; Shen, Lie; Fang, Zhengping , ACS Applied Materials & Interfaces , 1 , 2 , 452-459 (2009)

61_page4_image1_a1
SEM images for PP/PDBPP systems before and after compatibilization with PPMA: (A1, A2) C-PP/10% PDBPP
None
After compatibilization with PPMA, for each PP/PDBPP system, almost no obvious interfaces are observed between fillers and the matrix at low magnification; however, the interfaces still can be recognized at higher magnification. 
50
Partially compatible
Song, Pingan; Shen, Yu; Du, Baoxian; Peng, Mao; Shen, Lie; Fang, Zhengping , ACS Applied Materials & Interfaces , 1 , 2 , 452-459 (2009)

61_page4_image1_b1
SEM images for PP/PDBPP systems before and after compatibilization with PPMA: (B1, B2) C-PP/20% PDBPP
None
After compatibilization with PPMA, for each PP/PDBPP system, almost no obvious interfaces are observed between fillers and the matrix at low magnification; however, the interfaces still can be recognized at higher magnification. 
50
Partially compatible
Song, Pingan; Shen, Yu; Du, Baoxian; Peng, Mao; Shen, Lie; Fang, Zhengping , ACS Applied Materials & Interfaces , 1 , 2 , 452-459 (2009)

61_page4_image1_c1
SEM images for PP/PDBPP systems before and after compatibilization with PPMA: (C1,C2) C-PP/30% PDBPP
None
After compatibilization with PPMA, for each PP/PDBPP system, almost no obvious interfaces are observed between fillers and the matrix at low magnification; however, the interfaces still can be recognized at higher magnification. 
50
Partially compatible
Song, Pingan; Shen, Yu; Du, Baoxian; Peng, Mao; Shen, Lie; Fang, Zhengping , ACS Applied Materials & Interfaces , 1 , 2 , 452-459 (2009)

61_page4_image1_a2
SEM images for PP/PDBPP systems before and after compatibilization with PPMA: (A1, A2) C-PP/10% PDBPP
None
After compatibilization with PPMA, for each PP/PDBPP system, almost no obvious interfaces are observed between fillers and the matrix at low magnification; however, the interfaces still can be recognized at higher magnification. 
5
Partially compatible
Song, Pingan; Shen, Yu; Du, Baoxian; Peng, Mao; Shen, Lie; Fang, Zhengping , ACS Applied Materials & Interfaces , 1 , 2 , 452-459 (2009)

61_page4_image1_b2
SEM images for PP/PDBPP systems before and after compatibilization with PPMA: (B1, B2) C-PP/20% PDBPP
None
After compatibilization with PPMA, for each PP/PDBPP system, almost no obvious interfaces are observed between fillers and the matrix at low magnification; however, the interfaces still can be recognized at higher magnification. 
5
Partially compatible
Song, Pingan; Shen, Yu; Du, Baoxian; Peng, Mao; Shen, Lie; Fang, Zhengping , ACS Applied Materials & Interfaces , 1 , 2 , 452-459 (2009)

61_page4_image1_c2
SEM images for PP/PDBPP systems before and after compatibilization with PPMA: (C1,C2) C-PP/30% PDBPP
None
After compatibilization with PPMA, for each PP/PDBPP system, almost no obvious interfaces are observed between fillers and the matrix at low magnification; however, the interfaces still can be recognized at higher magnification. 
5
Partially compatible
